Repository: 729r2pzfqs-ux/pipedata

# PipeData.org

Static site publishing pipe, flange and buttweld fitting specifications from the
ASME B16 and B36 standards. Imperial primary, metric alongside.

**Live:** https://pipedata.org · **Contact:** info@pipedata.org

## Coverage

| Standard | What | Pages |
| --- | --- | --- |
| ASME B36.10M | Pipe dimensions, NPS 1/8 – NPS 36, 14 schedules | 34 size + 14 schedule + 286 size×schedule |
| ASME B36.19M | Stainless S-schedules — 5S, 10S, 40S, 80S | 4 + reference |
| ASME B16.5 | Flanges, 6 types × 7 classes, NPS 1/2 – NPS 24 | 6 type + 42 class + 20 size + 264 detail |
| ASME B16.47 | Large flanges, Series A and B, NPS 26 – NPS 60 | 4 |
| ASME B16.9 | Buttweld fittings — elbows, tees, reducers, cap | 8 + index |
| ASME A13.1 | Pipe marker colour scheme and legend sizing | 1 |
| Reference | NPS/DN, schedules, P-T ratings, materials, bolting, faces | 12 + index |
| Compare | Schedule, flange type, flange class, material and fitting pairs | 24 + index |
| Guides | Sizing, wall thickness, test pressure, torque, material choice | 10 + index |

746 pages are built. 171 are indexed and in the sitemap; the rest are kept
live as `noindex`: 570 single-row extracts (see below) and 4 notices for
flanges B16.5 does not publish.

### Page granularity: what is indexed and what is not

Google AdSense rejected the site for "low value content" in September 2026. The
cause was the page mix: several hundred pages that were one row of a table with
the same paragraphs round it. The data now lives on the parent pages, and the
per-row pages are kept only so that existing links do not break.

| Indexed parent | Holds | `noindex` children |
| --- | --- | --- |
| `/pipes/nps-4/` | every schedule, flow and pressure capacity, the flanges and fittings for the size | 286 `/pipes/nps-4/schedule-40/` pages |
| `/flanges/weld-neck/class-300/` | every size, bolting geometry, weld neck bore by schedule or blind weight and end load | 264 `/flanges/<type>/class-<n>/nps-<x>/` pages |

### Prose on data pages

Each indexed data page explains its table. Statements of practice ("where this
size is used") are hand-written in `SIZE_NOTES`, `SCHEDULE_NOTES`, `CLASS_NOTES`,
`TYPE_BAND_NOTES` and `GROUP_NOTES`, and are worded as practice, not as
requirements of a standard. Every number in the surrounding text is computed
from `data/`. `READING` maps each guide and comparison to a one-line reason to
read it, and `reading()` puts the relevant ones on each data page.

NPS 4 1/2, 7, 9 and 11 are carried even though they are effectively obsolete —
B36.10M publishes them, and B16.5 and B16.9 do not, so their pages omit the
flange and fitting cross-references rather than inventing them.

### Data accuracy

**The data has been checked against secondary reproductions of the ASME
tables, not against the standards themselves.** A check on 2026-09-28 found
and corrected:

| File | What was wrong |
| --- | --- |
| `pt_ratings.yaml` | Group 1.1 Classes 300 to 2500 carried 1988/1996-edition values above 800 °F. Group 1.2 had the wrong materials and a table belonging to no edition of that group. Group 2.1 listed 316 and carried old Group 2.2 values; 316 is now its own Group 2.2. |
| `flanges_b165.yaml` | Every Class 150 and 300 `tf`, `y_wn` and `y_so` included the 1/16 in raised face, on a site that says it is excluded. Class 150 `y_so` for NPS 14 to 24 were lap joint values. |
| `flange_types.yaml` | Slip-on and socket weld were listed in classes and sizes B16.5 does not publish. |

Still unconfirmed, and marked as such in the YAML comments and on the pages:

- Class 400 rows of Groups 1.2, 1.9, 1.10 and 1.15, and Group 1.2 from 850 °F
  up (one source only).
- Class 300 `y_wn` and `y_so` (three slip-on values confirmed; the rest follow
  from the same 1/16 in change).
- Size range of threaded flanges in Classes 1500 and 2500 (sources disagree).
- Raised face diameters above NPS 3, and for Classes 900 and above.
- Lap joint hub lengths are not in `data/` at all. The slip-on figure must not
  be shown under a lap joint heading.

`checked: full | partial` and `caveat` on each rating group drive the notice
printed on its page. `max_nps` and `unpublished` on each flange type decide
which rows a class page lists and which addresses carry a "not published"
notice. When a value is confirmed against the standard itself, update the
flag and the comment in the same commit.

`data/flanges_b1647.yaml` deliberately tabulates **Series A Class 150 only**. The
other B16.47 series/class combinations are described but not tabulated — large
flange data varies between series in ways that make a transcription error
expensive, and the site says so on the page rather than filling the gap. Do not
add tables there from a secondary source.

Derived figures (bore, weight, flow area, water volume) are calculated by
`generate.py` from the published dimensions, and the formula is stated on the
page wherever a value is derived rather than tabulated.

File: docs/compare/304-vs-316-stainless-steel-pipe/index.html
304 vs 316 Stainless Pipe: Which Grade to Use

PipeData
  
  Pipe
  Flanges
  Fittings
  Compare
  Guides
  Reference
  About

Home
Compare
304 vs 316 Stainless Steel Pipe

304 vs 316 Stainless Steel Pipe
Same strength, same pressure rating, different corrosion behaviour. What the molybdenum buys, and why the L grade question matters more than the 304-versus-316 one.
By PipeData Editorial · Published 22 July 2026 · Updated 28 September 2026 · How the figures are checked

Key difference316 adds 2–3% molybdenum
Chloride pitting316 markedly better
Cost premium316 roughly 20–30% over 304
StrengthIdentical specified minimums
Short answer. 304 and 316 have the same specified minimum strength and the same B16.5 material group, so they carry identical pressure ratings. The difference is chemistry: 316 contains 2–3% molybdenum, which markedly improves resistance to chloride pitting and crevice corrosion. Use 304 for clean, dry and non-chloride service; use 316 wherever chlorides, seawater, or aggressive process chemistry are present.

Molybdenum is the whole story
Both are austenitic 18-8 type stainless steels — roughly 18% chromium, 8–10% nickel — relying on a passive chromium oxide film for corrosion resistance. Chloride ions attack that film locally and start pits. Molybdenum stabilises the film against exactly that attack, which is why 316 survives coastal atmospheres, brackish water and chloride-bearing process streams that pit 304.
Neither grade is immune to chloride stress corrosion cracking, which is a different mechanism and remains the characteristic failure mode of austenitic stainless above about 140 °F in chloride service. Where that is the risk, the answer is a duplex grade such as 2205, not a step from 304 to 316.
304, 316 and their low-carbon variants, with duplex 2205 for comparison.Specification	Form	Tensile min	Yield min	Temperature range	Notes	
ASTM A312 TP304	Pipe	75 ksi	30 ksi	-425 to 1500 °F	General-purpose austenitic stainless. Sensitises if welded and held at 800-1500 °F.	
ASTM A312 TP304L	Pipe	70 ksi	25 ksi	-425 to 800 °F	Low-carbon 304 for welded assemblies; resists weld decay.	
ASTM A312 TP316	Pipe	75 ksi	30 ksi	-425 to 1500 °F	Adds 2-3% molybdenum for chloride pitting resistance.	
ASTM A312 TP316L	Pipe	70 ksi	25 ksi	-425 to 850 °F	Low-carbon 316. The default stainless for welded chemical process piping.	
ASTM A790 S31803	Pipe	90 ksi	65 ksi	-60 to 600 °F	2205 duplex. Roughly twice the yield of 316L with far better chloride SCC resistance.	

Strengths are specified minimums in ksi. 1 ksi = 1000 psi = 6.895 MPa.
The L grades matter more than 304 vs 316
Holding an austenitic stainless between roughly 800 and 1500 °F — which welding does, either side of the bead — precipitates chromium carbides at the grain boundaries and strips those boundaries of the chromium that was protecting them. The result is intergranular attack alongside the weld, called sensitisation or weld decay. The low-carbon L grades hold carbon low enough that there is little to precipitate.
For welded piping the practical default is 316L, which is why it is the most commonly stocked stainless pipe grade. The cost of the L grade is a slightly lower allowable stress — B16.5 puts the L grades in Group 2.3 rather than 2.1:
ASME B16.5 Class 300 ratings, standard-carbon against low-carbon austenitic stainless.Temperature	Class 300 Group 2.1 (304/316)	Class 300 Group 2.3 (304L/316L)	Difference	
100 °F	720 psig	600 psig	-17%	
200 °F	620 psig	510 psig	-18%	
300 °F	560 psig	455 psig	-19%	
400 °F	515 psig	420 psig	-18%	
500 °F	480 psig	395 psig	-18%	
600 °F	450 psig	370 psig	-18%	
650 °F	445 psig	365 psig	-18%	
700 °F	430 psig	360 psig	-16%	
750 °F	425 psig	355 psig	-16%	
800 °F	415 psig	345 psig	-17%	
850 °F	405 psig	340 psig	-16%	

Group 2.1 covers F304/F316 and A312 TP304/TP316; Group 2.3 covers the L grades, with no B16.5 rating published above 850 °F.
Choose 304 / 304L when
The service is clean water, steam condensate, food or pharmaceutical without chlorides
The environment is dry and inland
Cost matters and the corrosion case does not demand moly
Cryogenic service — both grades are tough to −425 °F
Nitric acid and other oxidising acids, where 304 is actually the better choice

Choose 316 / 316L when
Chlorides are present in any concentration worth measuring
The plant is coastal or marine
The service is a process chemical, sour, or reducing
The line handles seawater, brine, or treated effluent
The pipe is insulated — chlorides concentrate under insulation as moisture evaporates

A note on cost
316 typically runs 20–30% above 304 for the same item, and the premium tracks the nickel and molybdenum markets rather than staying fixed. On a large project the difference is real money — but a chloride pitting failure in a process line costs more than the entire material premium, so the corrosion case should decide this and not the budget.
See also: carbon steel vs stainless · 5S vs 10S · B36.19M stainless · material grades.

Common questions
What is the main difference between 304 and 316 stainless?316 contains 2–3% molybdenum, which substantially improves resistance to chloride pitting and crevice corrosion. Strength, pressure rating and temperature range are otherwise the same.

Is 316 stainless stronger than 304?No. Both A312 TP304 and TP316 specify 75 ksi tensile and 30 ksi yield minimum, and both sit in B16.5 material Group 2.1, so they carry identical pressure-temperature ratings.

Should I use 316 or 316L?316L for anything welded, which is nearly all piping. The low carbon prevents sensitisation at the weld. The cost is a slightly lower allowable stress, since B16.5 puts the L grades in Group 2.3.

Will 316 stainless resist seawater?Better than 304, but not indefinitely. In stagnant or crevice conditions 316 still pits in seawater. Continuous seawater service normally calls for a duplex, super-duplex or 6-moly grade.

Does 316 prevent chloride stress corrosion cracking?No. Both 304 and 316 are susceptible above roughly 140 °F in chloride service. Duplex grades such as 2205 are the usual answer where SCC is the governing risk.

Pipe

All NPS sizes

  Schedule 40

  Schedule 80

  Weight chart

Flanges & fittings

Weld neck

  Blind

  Large diameter (B16.47)

  90° LR elbow

Compare

All comparisons

  Sch 40 vs Sch 80

  Class 150 vs 300

  Weld neck vs slip-on

Guides

All guides

  Pipe sizing

  Wall thickness

  Bolt torque

Reference

NPS to DN

  Schedule chart

  P-T ratings

  Material grades

Site

About

  Privacy

  Sitemap

  Contact

Reference only. PipeData reproduces dimensional and rating
  data from published industry standards for quick lookup. It is not a substitute
  for the standards themselves. Confirm every dimension against a current copy of
  the governing ASME, ASTM or API document before fabrication, procurement or
  design. PipeData is an independent project and is not affiliated with ASME,
  ASTM, API or MSS.

  © 2026 PipeData.org · info@pipedata.org
