Repository: 729r2pzfqs-ux/pipedata

# PipeData.org

Static site publishing pipe, flange and buttweld fitting specifications from the
ASME B16 and B36 standards. Imperial primary, metric alongside.

**Live:** https://pipedata.org · **Contact:** info@pipedata.org

## Coverage

| Standard | What | Pages |
| --- | --- | --- |
| ASME B36.10M | Pipe dimensions, NPS 1/8 – NPS 36, 14 schedules | 34 size + 14 schedule + 286 size×schedule |
| ASME B36.19M | Stainless S-schedules — 5S, 10S, 40S, 80S | 4 + reference |
| ASME B16.5 | Flanges, 6 types × 7 classes, NPS 1/2 – NPS 24 | 6 type + 42 class + 20 size + 264 detail |
| ASME B16.47 | Large flanges, Series A and B, NPS 26 – NPS 60 | 4 |
| ASME B16.9 | Buttweld fittings — elbows, tees, reducers, cap | 8 + index |
| ASME A13.1 | Pipe marker colour scheme and legend sizing | 1 |
| Reference | NPS/DN, schedules, P-T ratings, materials, bolting, faces | 12 + index |
| Compare | Schedule, flange type, flange class, material and fitting pairs | 24 + index |
| Guides | Sizing, wall thickness, test pressure, torque, material choice | 10 + index |

746 pages are built. 171 are indexed and in the sitemap; the rest are kept
live as `noindex`: 570 single-row extracts (see below) and 4 notices for
flanges B16.5 does not publish.

### Page granularity: what is indexed and what is not

Google AdSense rejected the site for "low value content" in September 2026. The
cause was the page mix: several hundred pages that were one row of a table with
the same paragraphs round it. The data now lives on the parent pages, and the
per-row pages are kept only so that existing links do not break.

| Indexed parent | Holds | `noindex` children |
| --- | --- | --- |
| `/pipes/nps-4/` | every schedule, flow and pressure capacity, the flanges and fittings for the size | 286 `/pipes/nps-4/schedule-40/` pages |
| `/flanges/weld-neck/class-300/` | every size, bolting geometry, weld neck bore by schedule or blind weight and end load | 264 `/flanges/<type>/class-<n>/nps-<x>/` pages |

### Prose on data pages

Each indexed data page explains its table. Statements of practice ("where this
size is used") are hand-written in `SIZE_NOTES`, `SCHEDULE_NOTES`, `CLASS_NOTES`,
`TYPE_BAND_NOTES` and `GROUP_NOTES`, and are worded as practice, not as
requirements of a standard. Every number in the surrounding text is computed
from `data/`. `READING` maps each guide and comparison to a one-line reason to
read it, and `reading()` puts the relevant ones on each data page.

NPS 4 1/2, 7, 9 and 11 are carried even though they are effectively obsolete —
B36.10M publishes them, and B16.5 and B16.9 do not, so their pages omit the
flange and fitting cross-references rather than inventing them.

### Data accuracy

**The data has been checked against secondary reproductions of the ASME
tables, not against the standards themselves.** A check on 2026-09-28 found
and corrected:

| File | What was wrong |
| --- | --- |
| `pt_ratings.yaml` | Group 1.1 Classes 300 to 2500 carried 1988/1996-edition values above 800 °F. Group 1.2 had the wrong materials and a table belonging to no edition of that group. Group 2.1 listed 316 and carried old Group 2.2 values; 316 is now its own Group 2.2. |
| `flanges_b165.yaml` | Every Class 150 and 300 `tf`, `y_wn` and `y_so` included the 1/16 in raised face, on a site that says it is excluded. Class 150 `y_so` for NPS 14 to 24 were lap joint values. |
| `flange_types.yaml` | Slip-on and socket weld were listed in classes and sizes B16.5 does not publish. |

Still unconfirmed, and marked as such in the YAML comments and on the pages:

- Class 400 rows of Groups 1.2, 1.9, 1.10 and 1.15, and Group 1.2 from 850 °F
  up (one source only).
- Class 300 `y_wn` and `y_so` (three slip-on values confirmed; the rest follow
  from the same 1/16 in change).
- Size range of threaded flanges in Classes 1500 and 2500 (sources disagree).
- Raised face diameters above NPS 3, and for Classes 900 and above.
- Lap joint hub lengths are not in `data/` at all. The slip-on figure must not
  be shown under a lap joint heading.

`checked: full | partial` and `caveat` on each rating group drive the notice
printed on its page. `max_nps` and `unpublished` on each flange type decide
which rows a class page lists and which addresses carry a "not published"
notice. When a value is confirmed against the standard itself, update the
flag and the comment in the same commit.

`data/flanges_b1647.yaml` deliberately tabulates **Series A Class 150 only**. The
other B16.47 series/class combinations are described but not tabulated — large
flange data varies between series in ways that make a transcription error
expensive, and the site says so on the page rather than filling the gap. Do not
add tables there from a secondary source.

Derived figures (bore, weight, flow area, water volume) are calculated by
`generate.py` from the published dimensions, and the formula is stated on the
page wherever a value is derived rather than tabulated.

File: docs/compare/carbon-steel-vs-stainless-steel-pipe/index.html
Carbon Steel vs Stainless Pipe: Ratings & Cost

PipeData
  
  Pipe
  Flanges
  Fittings
  Compare
  Guides
  Reference
  About

Home
Compare
Carbon Steel vs Stainless Steel Pipe

Carbon Steel vs Stainless Steel Pipe
Two materials whose pressure-temperature curves cross. Where each wins, what each costs, and the thermal expansion difference that makes substitution non-trivial.
By PipeData Editorial · Published 22 July 2026 · Updated 28 September 2026 · How the figures are checked

Carbon steel groupB16.5 Group 1.1 (A105)
Stainless groupB16.5 Group 2.1 (F304)
Ambient advantageCarbon steel
High-temperature advantageStainless, above 850 °F
Short answer. Carbon steel is stronger at ambient temperature, far cheaper, and easier to weld. Austenitic stainless starts lower but holds its rating almost flat to 1000 °F, and it resists corrosion that would consume carbon steel. Carbon steel is the default for utility, steam and clean hydrocarbon service; stainless is specified for corrosion, contamination sensitivity, cryogenic service and sustained high temperature — above about 850 °F it also carries the higher pressure rating.

The rating curves cross
This is the fact that surprises people. At 100 °F a Class 300 carbon steel flange is rated 740 psig against stainless at 720 — carbon steel wins. Carbon steel then falls away steadily as temperature rises, while austenitic stainless flattens out. By 850 °F the stainless rating is the higher of the two, and by 1000 °F it is several times higher.
Carbon steel is also limited by oxidation and graphitisation before its rating runs out. B16.5 permits it above 800 °F but advises against prolonged use there, and most specifications stop carbon steel at about that temperature. Stainless keeps going.
ASME B16.5 pressure-temperature ratings, Group 1.1 carbon steel against Group 2.1 austenitic stainless.Temperature	Cl 150 carbon	Cl 150 stainless	Difference	Cl 300 carbon	Cl 300 stainless	Difference	
100 °F	285 psig	275 psig	-4%	740 psig	720 psig	-3%	
200 °F	260 psig	230 psig	-12%	680 psig	600 psig	-12%	
300 °F	230 psig	205 psig	-11%	655 psig	540 psig	-18%	
400 °F	200 psig	190 psig	-5%	635 psig	495 psig	-22%	
500 °F	170 psig	170 psig	0%	605 psig	465 psig	-23%	
600 °F	140 psig	140 psig	0%	570 psig	440 psig	-23%	
650 °F	125 psig	125 psig	0%	550 psig	430 psig	-22%	
700 °F	110 psig	110 psig	0%	530 psig	420 psig	-21%	
750 °F	95 psig	95 psig	0%	505 psig	415 psig	-18%	
800 °F	80 psig	80 psig	0%	410 psig	405 psig	-1%	
850 °F	65 psig	65 psig	0%	320 psig	395 psig	+23%	
900 °F	50 psig	50 psig	0%	230 psig	390 psig	+70%	
950 °F	35 psig	35 psig	0%	135 psig	380 psig	+181%	
1000 °F	20 psig	20 psig	0%	85 psig	355 psig	+318%	

Group 1.1 is A105 and equivalents; Group 2.1 is F304. Type 316 is Group 2.2 and rates slightly higher when hot. Ratings are maximum allowable working gauge pressure at metal temperature.
Strength and temperature limits by grade
Common carbon and stainless pipe grades compared.Specification	Form	Tensile min	Yield min	Temperature range	Notes	
ASTM A106 Gr B	Pipe	60 ksi	35 ksi	-20 to 800 °F	The workhorse seamless carbon steel pipe for high-temperature process service.	
ASTM A53 Gr B	Pipe	60 ksi	35 ksi	-20 to 750 °F	Seamless or ERW. Ordinary utility service — air, water, steam, gas. Not impact-tested.	
ASTM A333 Gr 6	Pipe	60 ksi	35 ksi	-50 to 650 °F	Impact-tested carbon steel for low-temperature service. The standard cryo-adjacent carbon pipe.	
ASTM A312 TP304	Pipe	75 ksi	30 ksi	-425 to 1500 °F	General-purpose austenitic stainless. Sensitises if welded and held at 800-1500 °F.	
ASTM A312 TP316	Pipe	75 ksi	30 ksi	-425 to 1500 °F	Adds 2-3% molybdenum for chloride pitting resistance.	
ASTM A312 TP316L	Pipe	70 ksi	25 ksi	-425 to 850 °F	Low-carbon 316. The default stainless for welded chemical process piping.	
ASTM A790 S31803	Pipe	90 ksi	65 ksi	-60 to 600 °F	2205 duplex. Roughly twice the yield of 316L with far better chloride SCC resistance.	

Strengths are specified minimums in ksi. 1 ksi = 1000 psi = 6.895 MPa.
Carbon steel
Cheapest material in the table by a wide margin
Higher allowable stress at and near ambient
Easy to weld with no special filler or purge
Needs a corrosion allowance — typically 1/16 in
Practical upper limit around 800 °F
Brittle below about −20 °F unless impact tested (A333)

Austenitic stainless
Holds its rating to 1000 °F and beyond
No corrosion allowance needed in most clean services
Tough to cryogenic temperatures — usable to −425 °F
Three to five times the material cost
Needs a back purge when welded, and sensitises if held at 800–1500 °F unless a low-carbon grade is used
Vulnerable to chloride stress corrosion cracking

Thermal expansion is a real constraint
Austenitic stainless expands roughly 40–50% more than carbon steel per degree. A stainless line designed with a carbon steel flexibility layout will overload its anchors and nozzles. Any material substitution between the two has to go back through the stress analysis — it is not a like-for-like swap.
See also: 304 vs 316 · A106 vs A53 · full P-T ratings · material selection.

Common questions
Is stainless steel pipe stronger than carbon steel?Not at ambient temperature — carbon steel has the higher allowable stress and the higher B16.5 rating there. Stainless becomes stronger above roughly 850 °F because it derates far more slowly.

Why does carbon steel piping stop at 800 °F?Oxidation and graphitisation, not the pressure rating. Carbon steel scales rapidly in air above that range and long exposure can convert carbides to graphite, embrittling the steel.

How much more does stainless pipe cost?Typically three to five times carbon steel per foot for 304/316, which is why thin-wall S-schedules are used — removing the corrosion allowance removes a large part of the cost.

Can stainless and carbon steel pipe be welded together?Yes, with a suitable filler — usually a 309 type — and with attention to the differential thermal expansion at the joint. Dissimilar metal welds are also a galvanic couple and need consideration in wet service.

Does stainless need a corrosion allowance?Usually not in clean service, which is the main reason thin-wall S-schedule pipe is viable in stainless and not in bare carbon steel.

Pipe

All NPS sizes

  Schedule 40

  Schedule 80

  Weight chart

Flanges & fittings

Weld neck

  Blind

  Large diameter (B16.47)

  90° LR elbow

Compare

All comparisons

  Sch 40 vs Sch 80

  Class 150 vs 300

  Weld neck vs slip-on

Guides

All guides

  Pipe sizing

  Wall thickness

  Bolt torque

Reference

NPS to DN

  Schedule chart

  P-T ratings

  Material grades

Site

About

  Privacy

  Sitemap

  Contact

Reference only. PipeData reproduces dimensional and rating
  data from published industry standards for quick lookup. It is not a substitute
  for the standards themselves. Confirm every dimension against a current copy of
  the governing ASME, ASTM or API document before fabrication, procurement or
  design. PipeData is an independent project and is not affiliated with ASME,
  ASTM, API or MSS.

  © 2026 PipeData.org · info@pipedata.org
